Repository: camsunlab/Axo_MOF

# Axo: kinetics-aware control of autonomous batch synthesis

Axo combines robotic liquid handling, in situ UV-Vis measurements, Gualtieri
analysis and Bayesian optimization. This repository contains hardware source
code, recorded datasets and examples that run without laboratory equipment.

## Start here

| Purpose | Entry point |
| --- | --- |
| Run recorded ZIF-67 data through analysis and a BO recommendation | [Offline instructions](Code/README_offline.md), [offline notebook](Code/offline_demo.ipynb) |
| Exercise multi-round optimization on synthetic data | `python Code/simulate.py --quick --output simulation_outputs` |
| Inspect or configure the integrated ZIF-8 hardware workflow | [autonomous_mof_synthesis.ipynb](Code/autonomous_mof_synthesis.ipynb), [hardware instructions](Code/README_autonomous_run.md) |
| Inspect the November 2026 ZIF-8 campaign records | [ZIF-8 archive](Dataset/ZIF8_20261104/README.md) |
| Check the scope of this revision and remaining reproducibility work | [Revision notes](docs/revision_code_availability.md) |

## Integrated hardware workflow

Use [Code/autonomous_mof_synthesis.ipynb](Code/autonomous_mof_synthesis.ipynb).
The notebook calls `ReactionAwareBOLoop`, the experiment controller and the
analysis/optimization modules. For ZIF-8, `FEATURE_GATE_NM = None` disables the
590-nm ZIF-67 feature gate. The objective is `k_n = 1/a`, and the extent of reaction
at the first follow-up observation determines the next execution level.

The archived ZIF-8 run contains four rounds and eleven vials: 5 vials with 15-min
measurements, followed by three rounds of 2 vials with 5-min measurements. After
round 1, the recorded maximum alpha(t1) was 0.728, above the 0.5 threshold. Mode
switching was automatic. The run paused once for reagent replenishment after
round 2 and was then resumed. The configurable 1-vial/2-min level was not reached
in this recorded campaign.

The public notebook has relative output paths and cleared execution output. The
original executed notebook and saved campaign records are retained separately in
the ZIF-8 archive. See the revision notes for an exact description of these
publication edits.

Physical operation requires the configured Jubilee/Duet platform, syringe tools,
Ocean Optics spectrometer, OceanDirect SDK, vendor drivers and local calibration.
The original hardware notebook records Python 3.11.16. The pinned Python 3.12

## Data, hardware and citation

- Historical ZIF-67 data: `Dataset/`.
- ZIF-8 campaign records and expected raw-data layout: `Dataset/ZIF8_20261104/`.
- Build and hardware documentation: `docs/` and `CAD/`.
- Existing archived release: https://doi.org/10.5281/zenodo.19664270.

The DOI above identifies the earlier archive. It must not be used as evidence that
this revision has already been archived. After validating and releasing this
revision, archive that release on Zenodo and cite its returned version DOI in the
manuscript and release notes.

# Recorded ZIF-8 campaign, 4 November 2026

`autonomous_mof_synthesis_executed.ipynb` and `run_records/` were copied unchanged
from the experiment-computer `Code.zip`. The original absolute paths and numerical
values are retained as historical evidence. The saved state is not a portable
instruction to resume a physical experiment.

| Round | Vials | Interval (min) | Maximum alpha(t1) |
| --- | ---: | ---: | ---: |
| 1 | 5 | 15 | 0.7281483073 |
| 2 | 2 | 5 | 0.0352744638 |
| 3 | 2 | 5 | 0.0338234549 |
| 4 | 2 | 5 | 0.0718565963 |

The round-1 result triggered automatic switching. A reagent-refill pause occurred
after round 2. The configurable 1-vial/2-min level was not reached.

## Input files

The experiment-computer Code folder did not contain the original spectrum folders.
They are expected below `raw/`, retaining the four folder names recorded in
`run_records/decisions.csv`. Each batch needs its per-vial CSVs, `mof_recipes.json`,
`operations_log.txt`, `experiment_metadata.json` and dark/white reference arrays.

To copy these inputs from the experiment computer without altering them:

```powershell
python Code/prepare_zif8_upload.py --source "C:\Users\amg-admin\Desktop\Axo\Axo_MOF\spectrum_data\2026-11-04\Zuyang" --output zif8_data_upload
```

Upload the generated `zif8_data_upload/Dataset/` folder into the repository root.
The utility excludes generated PNG plots and creates a checksum manifest.
After uploading, check the actual deposited content with:

```bash
python Code/prepare_zif8_upload.py --check-root .
```

This checks file completeness and integrity, not agreement of re-fitted kinetic
parameters or all manuscript figures. Do not describe the archived summaries as
a substitute for the recorded spectral inputs.

The legacy `Co_mL` column denotes the metal-precursor volume. In this ZIF-8
archive that precursor is Zn2+, as recorded in the saved reagent names. The
original column names have been retained to preserve the execution records.

File: Dataset/ZIF8_20261104/run_records/plans/batch_01_P0-seed_5vials_15min-01.json
{
    "slot2": {
        "A1": {
            "metal_precursor_vol": 0.4,
            "organic_precursor_vol": 4.9,
            "solvent_vol": 2.7
        },
        "A2": {
            "metal_precursor_vol": 7.9,
            "organic_precursor_vol": 0.1,
            "solvent_vol": 0
        },
        "A3": {
            "metal_precursor_vol": 0.1,
            "organic_precursor_vol": 0.1,
            "solvent_vol": 7.8
        },
        "A4": {
            "metal_precursor_vol": 3.8,
            "organic_precursor_vol": 0.5,
            "solvent_vol": 3.7
        },
        "A5": {
            "metal_precursor_vol": 4.3,
            "organic_precursor_vol": 3.7,
            "solvent_vol": 0
        }
    },
    "spectrum_record_interval_mins": 15,
    "max_spectrum_records": 5,
    "Experiment": {
        "operator_name": "Zuyang",
        "experiment_name": "P0-seed_5vials_15min-01",
        "experiment_date": "04 November 2026",
        "experiment_time": "11:56",
        "experiment_description": "Reaction-aware BO, phase 0 (seed_5vials_15min), 5 vials",
        "approximate_time": "1.0 hours of readings",
        "metal_precursor_name": "Zn+2",
        "organic_precursor_name": "2-methylimidazole",
        "solvent_name": "triethylamine/methanol"
    }
}

File: Dataset/ZIF8_20261104/run_records/plans/batch_02_P2-bo_2vials_5min-01.json
{
    "slot2": {
        "B1": {
            "metal_precursor_vol": 4.6,
            "organic_precursor_vol": 3.4,
            "solvent_vol": 0
        },
        "B2": {
            "metal_precursor_vol": 2.8,
            "organic_precursor_vol": 3.5,
            "solvent_vol": 1.7
        }
    },
    "spectrum_record_interval_mins": 5,
    "max_spectrum_records": 13,
    "Experiment": {
        "operator_name": "Zuyang",
        "experiment_name": "P2-bo_2vials_5min-01",
        "experiment_date": "04 November 2026",
        "experiment_time": "13:20",
        "experiment_description": "Reaction-aware BO, phase 2 (bo_2vials_5min), 2 vials",
        "approximate_time": "1.0 hours of readings",
        "metal_precursor_name": "Zn+2",
        "organic_precursor_name": "2-methylimidazole",
        "solvent_name": "triethylamine/methanol"
    }
}

File: Dataset/ZIF8_20261104/run_records/plans/batch_03_P2-bo_2vials_5min-02.json
{
    "slot2": {
        "B3": {
            "metal_precursor_vol": 4.2,
            "organic_precursor_vol": 3.8,
            "solvent_vol": 0
        },
        "B4": {
            "metal_precursor_vol": 3,
            "organic_precursor_vol": 4.9,
            "solvent_vol": 0.1
        }
    },
    "spectrum_record_interval_mins": 5,
    "max_spectrum_records": 13,
    "Experiment": {
        "operator_name": "Zuyang",
        "experiment_name": "P2-bo_2vials_5min-02",
        "experiment_date": "04 November 2026",
        "experiment_time": "14:56",
        "experiment_description": "Reaction-aware BO, phase 2 (bo_2vials_5min), 2 vials",
        "approximate_time": "1.0 hours of readings",
        "metal_precursor_name": "Zn+2",
        "organic_precursor_name": "2-methylimidazole",
        "solvent_name": "triethylamine/methanol"
    }
}

File: Dataset/ZIF8_20261104/run_records/plans/batch_04_P2-bo_2vials_5min-03.json
{
    "slot5": {
        "A1": {
            "metal_precursor_vol": 4.4,
            "organic_precursor_vol": 3.6,
            "solvent_vol": 0
        },
        "A2": {
            "metal_precursor_vol": 3.9,
            "organic_precursor_vol": 2.8,
            "solvent_vol": 1.3
        }
    },
    "spectrum_record_interval_mins": 5,
    "max_spectrum_records": 13,
    "Experiment": {
        "operator_name": "Zuyang",
        "experiment_name": "P2-bo_2vials_5min-03",
        "experiment_date": "04 November 2026",
        "experiment_time": "16:08",
        "experiment_description": "Reaction-aware BO, phase 2 (bo_2vials_5min), 2 vials",
        "approximate_time": "1.0 hours of readings",
        "metal_precursor_name": "Zn+2",
        "organic_precursor_name": "2-methylimidazole",
        "solvent_name": "triethylamine/methanol"
    }
}
